Repository: scattering/BLAND-UI

# BLAND-UI
User interface for the BLAND software library

Compiled with Ubuntu 16.04, so I'd recommend using with Linux right now. 

Might require recompiling pycrysfml

Requires Django, Numpy, Demjson.

1: cd BLAND_UI

2: python3 -m http.server 8080

3: cd ..

4: cd mysite

5: python manage.py runserver 8001

6: Go to http://localhost:8001/bland

File: pycrysfml/hklgen/examples/ybacud1a/ybacud1a.pcr
COMM Y0.91Ca0.09Ba2Cu3O7, D1A,  1.5 K, 1.908 A
! Current global Chi2 (Bragg contrib.) =      2.848    
! Files => DAT-file: ybacud1a.dat,  PCR-file: ybacud1a
!Job Npr Nph Nba Nex Nsc Nor Dum Iwg Ilo Ias Res Ste Nre Cry Uni Cor Opt Aut
   1   7   1  -5   2   0   1   0   0   0   0   0   0   0   0   0   0   0   1
!
!Ipr Ppl Ioc Mat Pcr Ls1 Ls2 Ls3 NLI Prf Ins Rpa Sym Hkl Fou Sho Ana
   0   2   1   1   1   1   4   0   0   1   6   1   1   1   1   0   1
!
! Lambda1  Lambda2    Ratio    Bkpos    Wdt    Cthm     muR   AsyLim   Rpolarz  2nd-muR -> Patt# 1
 1.907972 1.907972  1.00000   90.000 15.0000  0.0000  0.0000  170.00    0.0000  0.0000
!
!NCY  Eps  R_at  R_an  R_pr  R_gl     Thmin       Step       Thmax    PSD    Sent0
 25  0.05  1.00  1.00  1.00  1.00      0.0000   0.050000   155.4500   0.000   0.000
!
! Excluded regions (LowT  HighT) for Pattern#  1
        0.00        6.00
      155.45      180.00
! 
!
      34    !Number of refined parameters
!
!  Zero    Code    SyCos    Code   SySin    Code  Lambda     Code MORE ->Patt# 1
  0.19089   21.0  0.00000    0.0  0.00000    0.0 0.000000    0.00   0
!
!   Background coefficients/codes  for Pattern#  1  (Chebychev polynomials, up to 24 coefficients)
      69.924      -2.459       3.742      -2.200       1.822       0.000
       31.00       41.00      331.00      311.00      301.00        0.00
       0.000       0.000       0.000       0.000       0.000       0.000
        0.00        0.00        0.00        0.00        0.00        0.00
       0.000       0.000       0.000       0.000       0.000       0.000
        0.00        0.00        0.00        0.00        0.00        0.00
       0.000       0.000       0.000       0.000       0.000       0.000
        0.00        0.00        0.00        0.00        0.00        0.00
!-------------------------------------------------------------------------------
!  Data for PHASE number:   1  ==> Current R_Bragg for Pattern#  1:     3.18
!-------------------------------------------------------------------------------
Y0.91Ca0.09Ba2Cu3O7, D1A,  1.5 K, 1.908 A
!
!Nat Dis Ang Pr1 Pr2 Pr3 Jbt Irf Isy Str Furth       ATZ    Nvk Npr More
  11   0   0 0.0 0.0 1.0   0   0   0   1   0        708.230   0   7   0
!
P m m m                  <--Space group symbol
!Atom   Typ       X        Y        Z     Biso       Occ     In Fin N_t Spc /Codes
Y      Y       0.50000  0.50000  0.50000  0.26235   0.11092   0   0   0    0  #bond O1 O2 0 3.2
                  0.00     0.00     0.00   181.00   -111.00
CaY    CA      0.50000  0.50000  0.50000  0.26235   0.01408   0   0   0    0  #bond O1 O3 0 3.2
                  0.00     0.00     0.00   181.00    111.00
Ba     BA      0.50000  0.50000  0.18391  0.16406   0.25283   0   0   0    0  #bond O1 O2 0 3.2
                  0.00     0.00   131.00   191.00    111.00
CaB    CA      0.50000  0.50000  0.18391  0.16406  -0.00283   0   0   0    0  #bond O4 O2 0 3.2
                  0.00     0.00   131.00   191.00   -111.00
Cu1    CU      0.00000  0.00000  0.00000  0.28955   0.12382   0   0   0    0  #bond O4 O3 0 3.2
                  0.00     0.00     0.00   201.00    261.00
Cu2    CU      0.00000  0.00000  0.35470  0.23374   0.25000   0   0   0    0  #bond O2 O2 0 3.2
                  0.00     0.00   141.00   211.00      0.00
O1     O       0.00000  0.00000  0.15894  0.47042   0.25000   0   0   0    0  #bond O2 O3 0 3.2
                  0.00     0.00   151.00   221.00      0.00
O2     O       0.50000  0.00000  0.37748  0.44115   0.25000   0   0   0    0  
                  0.00     0.00   161.00   231.00      0.00
O3     O       0.00000  0.50000  0.37680  0.33388   0.25000   0   0   0    0  
                  0.00     0.00   171.00   241.00      0.00
O4     O       0.00000  0.50000  0.00000  0.74906   0.11751   0   0   0    0  
                  0.00     0.00     0.00   251.00    271.00
O5     O       0.50000  0.00000  0.00000  0.74906   0.00566   0   0   0    0  #nodisplay
                  0.00     0.00     0.00   251.00    281.00
!-------> Profile Parameters for Pattern #  1
!  Scale        Shape1      Bov      Str1      Str2      Str3   Strain-Model
  2.5189       0.00000   0.00000   0.00000   0.00000   0.00000       3
    11.00000     0.000     0.000     0.000     0.000     0.000
!       U         V          W           X          Y        GauSiz   LorSiz Size-Model
   0.198607  -0.322513   0.338442   0.000000   0.056314   0.000000   0.000000    0
     81.000     91.000    101.000      0.000    121.000      0.000      0.000
!     a          b         c        alpha      beta       gamma      #Cell Info
   3.815149   3.880053  11.664815  90.000000  90.000000  90.000000   # multiple box -0.5 2.5 -0.5 2.5 0 1
   51.00000   61.00000   71.00000    0.00000    0.00000    0.00000
!  Pref1    Pref2      Asy1     Asy2     Asy3     Asy4      S_L      D_L
  1.00000  0.00000  0.00000  0.00000  0.00000  0.00000  0.09000  0.03984
     0.00     0.00     0.00     0.00     0.00     0.00     0.00     0.00
!      S_400        S_040        S_004        S_220        S_202        S_022
     1.078801     0.003245     0.000000    -7.303086     0.000000     0.000000
       291.00       341.00         0.00       321.00         0.00         0.00
!  Lorentzian strain coeff.+ code 
       0.00000       0.00000
!  2Th1/TOF1    2Th2/TOF2  Pattern to plot
       6.000     155.450       1
